Repository: OSU-3D-Printing-Capstone/Casting_with_3D-Capstone

# 3D Printing Casting Web Guide

#### A convenient and accessible guide for getting the best results when using casting processes with 3D printed molds.

3D printing is a very affordable, effective and versatile means of manufacturing, but there are limitations inherent to the 3D printing process. One such major limitation is the relatively small variety of materials that a 3D printer is capable of utilizing. By combining 3D printing with another manufacturing process like casting we can broaden the scope of what is possible with such readily available tools. This project is a guide intended to help anyone looking to combine these processes to get the advantages of both.

## Key Features
- Main guide page allows users to get general recommendations in just a few clicks
- Compare page allows users to compare individual tests to get more specific findings
- Upload page allows users to do their own tests and share their own findings.

## Using the project

#### Visit the site:
*site hosting/link coming soon!*

#### Host it yourself:

##### *Windows and MacOS*
open a terminal and enter the following commands:
```
python -m venv venv  
.\venv\Scripts\activate
pip install Flask Flask-Scss Flask-SQLAlchemy
python app.py
```
Then click on Http to see local website

*You may need to run (Set-ExecutionPolicy -Scope Process -ExecutionPolicy Bypass) in powershell if get error on step 2*

##### *Linux*
there is a makefile provided for linux users. requirements can be installed with ***'make install'*** and you can run the app with either ***'python3 app.py'*** or ***'make run'***

## Team Credits

### Project Members  
Michael Balzer  
Jace Soehl  
Kyle Thom

### Project Partner  
Dean Akin

File: data.csv
Silicone_Type,3D_Print_Material,Workability(1-5), Fine Detail & Accuracy(1-5),Mechanical Strength(1-5),Mold Reusability(1-5), Notes

Silicone Rubber,PLA,5,5,3,3,Some damage to mold
Silicone Rubber,PETG,5,5,3,5,None.
Silicone Rubber,ASA,5,3,3,5,ASA reacted with the sealing agent making the mold slightly bubbly
Silicone Rubber,TPU,4,2,3,4,TPU ad trouble releasing
Urethane Rubber,PLA,4,4,4,5,Urethane Rubber is significantley more difficut to demold than Silicone but it is much harder
Urethane Rubber,PETG,4,4,4,5,None.
Urethane Rubber,ASA,5,5,5,5, ASA released easily
Urethane Rubber,TPU,2,4,4,5, Very hard to demold
Urethane Resin,PLA,1,1,1,1,Resin and Mold fused together
Urethane Resin,PETG,1,1,1,1,Resin and Mold fused together
Urethane Resin,ASA,3,4,5,3, ASA's higher heat resist prevented it from fusing with the resin 
Urethane Resin,TPU,2,1,1,2, Unable to demold but potentially usable
